Repository: rezgh92/AM-SIMULATION

# AM-SIMULATION

Simulation of thermal debinding and sintering for the Lithoz R&D copper photopolymer slurry
printed on a CeraFab Multi 2M30 — and derivation of an optimum thermal cycle.

**Status: working model, cycle optimiser and dashboard. Awaiting the first furnace runs to calibrate.**

## Use it

- **Dashboard:** open `dashboard/dist/cupola-studio.html` in a browser (one self-contained file).
  Move any uncertain input, pick or edit a cycle, run the optimiser, read the ten-check verdict,
  and scrub the 3-D shrinkage of three test parts.
- **Python package** (`pip install -e .`, package `cupola`):

  | Module | What it does |
  |---|---|

File: docs/research/DeepDive__deep_cu-sintering-data.md (part 2 of 2)
- **resolved**:
  - The recon's SOVS constitutive equation is garbled. Its prefactor '2*eta/(1-theta)' does not appear in the Sandia/Olevsky form, which is sigma'_ij = 2*eta0*phi(rho)*e_dot'_ij. Its phi and psi forms are correct (phi = (1-theta)^2 = rho^2; psi = (2/3)(1-theta)^3/theta = (2/3)rho^3/(1-rho)), and so is sigma_s0 = 3*alpha/r0, but the deviatoric prefactor must be fixed before it goes in a UMAT. Also, the recon's eta ~ kTG^3/(C*Omega*Deff) link is not what Sandia implements — they use a purely empirical quadratic eta0(theta) = a4*(theta/theta0)^2 + b4*(theta/theta0) + c4.
  - The 'KEY INFERENCE' that solids loading is recoverable from geometry is half right. The algebra is correct but it must be written anisotropically, phi = rho_rel/(Sx*Sy*Sz), and it returns GREEN RELATIVE DENSITY, not feedstock solids loading. Tested against the one dataset where both are published (CEA-LITEN: 60 vol% feedstock, 19% linear shrinkage, 93% density) it returns 49.4 vol% — a 10-point error caused by air entrapped during shaping of a >10 Pa.s paste. Using the XY factor cubed instead of the full anisotropic product adds a further 1.4-point error on the Incus data (54.8 vs 53.4 vol%).
  - 'What dew point simultaneously reduces Cu2O and oxidises residual carbon' is posed as the key unanswered thermodynamic question; it is answerable in closed form from JANAF data and the answer is that the Cu2O constraint does not bind at all (K = p_H2O/p_H2 = 1.1e7 at 400 C down to 1.0e4 at 1050 C). Only the carbon side has a real threshold, at about 650 C. Treating it as an open question overstates the difficulty and, worse, hides the actionable conclusion: dew point is a free design variable, and raising it is the lever for carbon removal above 700 C.
  - 'Oxidised Cu emissivity ~0.6-0.8' is too high for the state the part will actually be in. A 2026 side-by-side measurement gives 0.05-0.08 polished and 0.30 for a tarnished sample at 200-300 C. 0.6-0.8 applies to thick CuO scale. Also, the Davisson-Weeks formula the recon proposes is acknowledged in its own source to under-predict measured values above 300 K — use the measured band, not the formula.
  - 'Copper thermophysical properties above 400 K could not be verified' is presented as a blocking gap for the thermal model. It is not: a Biot-number check gives 1.2e-4 for the brown body and 9e-3 even for the polymer-filled green body, so k(T) does not enter the thermal model at all. It matters only as the target product property, where measured LCM values (103-118 W/m/K at 90-93% density) already exist.
  - The 'reduce oxides before 85% relative density' rule imported from MIM/binder-jet practice is LESS conservative than it appears for LCM copper. Binder-jet Cu tops out at 85.5% TD and never closes its pores; LCM Cu reaches 92-95% with closed spherical porosity. Scheibler observed closed porosity at 92%. So the margin between 'reduction complete' and 'pores closed' is much thinner here than in the literature the rule comes from.
  - Several recon numbers could not be re-verified in this session and should carry that caveat: the Frost & Ashby Table 4.1 entries (I re-derived and confirmed all the arithmetic — Dv(1323 K) = 3.33e-13 m2/s, delta*Db(1323 K) = 3.9e-19 m3/s, crossover 1.18 um at 1050 C, 8.4 um at 800 C, 10 um at 782 C, mu(1323 K) = 24.9 GPa — but the table image itself was not readable via WebFetch); the Bai & Williams SFF 2014 numbers; the Fraunhofer IWS IACS and bimodal dilatometry figures; the Virginia Tech density summary (15 um -> 85.5%, 75 um -> 63.2%, bimodal 30+5 um -> 92.3%, HIP -> 99.7%); and the UTEP thesis LMM/Lithalox scaling factors (the OSTI PDF exceeded the fetch size limit). None are implausible; all should be re-checked before publication.
- **actionable_for_architecture**:
  - Restructure the whole system around the OXIDATION-REDUCTION CYCLE, not around a diffusion-only sintering model. The dominant physics is: (1) air debind burns the binder AND oxidises 60%+ of the copper, expanding the metal phase by ~43 vol% (+12.7% linear) with a combined binder+oxidation exotherm of 110-120 W/kg; (2) the H2 ramp reduces it back, releasing 5 mol (112 L STP) of steam per kg of copper that must escape before pore closure at ~92%; (3) only then does densification proceed. A simulator that models diffusion-driven densification but not the oxide cycle will mispredict shrinkage, cracking and residual oxygen. Make oxidation extent an explicit state variable coupled to oxygen ingress, and validate it against the three TGA anchor points (+8, +14.4, +16.8 wt% at 400, 600, 800 C).
  - Build the thermal model as 0-D lumped, not as a conjugate heat-transfer PDE. Biot = 1.2e-4 (brown) to 9e-3 (green): the part is isothermal. Spend the compute budget instead on (a) the furnace-to-part radiative/convective lag with emissivity as a function of oxidation state — 20 K lag at 5 K/min for clean Cu at eps = 0.05, falling to 3 K at eps = 0.30 — and (b) internal gas transport, which is the actual rate limiter. The PDE set you need is reaction-diffusion for O2 in / binder vapour out / H2 in / H2O out through an evolving porous medium, coupled 1-way to a lumped energy balance with source terms from the two exotherms.
  - Adopt the Sandia-verified SOVS form verbatim for the mechanics branch, with a fully implicit backward-Euler integrator at beta = 1.0 (beta = 0.5 gives non-physical oscillatory stresses) and a mesh fine enough to resolve curvature — the report is explicit that warpage cannot be captured on a coarse mesh. Treat sigma_s0 = 3*alpha/r0, the viscosity coefficients a4/b4/c4, and the grain-growth law as CALIBRATION parameters fitted to your own coupons, exactly as Sandia calibrated theirs against vertical displacement of bend bars. Do not chase gamma_s from first principles; it is a lumped fitting constant in this framework.
  - Split the optimisation into two decoupled sub-problems with different objectives and different physics, because they are governed by different rate limits. Sub-problem A (debinding, RT to ~500 C, air or low-pO2): objective = complete binder removal and controlled oxidation with no thermal runaway and no crack initiation; constraint = local self-heating and the 12.7% linear oxidation swelling; decision variables = ramp rates, hold temperatures, oxygen partial pressure, section thickness. Sub-problem B (reduction + sintering, 500-1075 C, H2 with controlled dew point): objective = maximise density and minimise residual O and C; hard constraint = finish reduction before pores close at ~92%. Only sub-problem B needs SOVS; sub-problem A is a reaction-diffusion-thermal problem. A monolithic 'one optimiser over one cycle' architecture will waste most of its effort.
  - Make DEW POINT a first-class control variable in the optimiser, with a two-stage schedule. Below ~650 C run dry (steam does nothing for carbon and only slows oxide reduction marginally); above ~700 C deliberately humidify. Concrete candidate to simulate and then test: air debind 400 C, then WET H2 (dew point about 0 to +10 C, i.e. ~1 vol% H2O) held at 800-850 C where the water-gas constant is 19-50 and pores are still wide open, then dry H2 or 4%H2/Ar for a final densification hold at 1050-1075 C. This is the single most likely locus of a novel publishable contribution, it is thermodynamically grounded, and no published Cu study has tried it.
  - Anchor the first experimental campaign on the IFAM recipe rather than on binder-jet literature, because it is the closest published analogue: 52-58 vol% loading, 16 um powder, 25 um layers, 200 mJ/cm2, acetone solvent debind 24 h, air debind 24 h/120 C + 63 h/250 C, sinter 2 h/1050 C in 99.999% H2 on porous alumina. Then use CEA-LITEN's 400 C/4 h air + 1050 C/4 h H2 at 400 mbar as the second arm. Both are fully specified, both reach 90-95% density, and the difference between them (air-only 92% versus solvent+air 95.3%) isolates debinding completeness as the controlling variable — which is exactly the variable the unknown Lithoz binder hides.
  - Instrument for the failure mode that actually occurs: brittle fracture and cracking in the brown/early-sinter window, not slumping. That means the Gibson-Ashby branch (E*/Es = C1*(rho*/rhos)^2, sigma*/sigma_ys = C2*(rho*/rhos)^1.5) and a fracture criterion matter MORE than the viscoplastic sag branch for this process. Design a supported pre-sinter step into the workflow from the start (Sandia needed one; note it cost them 6 density points, 91% vs 97%, so treat it as a last resort for slender geometries rather than a default).
  - Add a CONTAMINATION model alongside the thermal one. Carbon and oxygen are solved problems for this chemistry (0.018 wt% C and 0.022-0.067 wt% O are demonstrably achievable), but PHOSPHORUS from a BAPO photoinitiator plus DHP powder will cap conductivity at ~250 W/m/K no matter how good the cycle is, and it is invisible to every thermal measurement. Before any conductivity claim: LECO C/O/N plus ICP-OES for P, Ti, Co, Fe, As, Si on sintered coupons. Ask Lithoz the one narrow question that does not require them to disclose the formulation — is the photoinitiator phosphorus-free?
  - Make wall thickness an explicit model input and an explicit design rule, because oxygen removal is thickness-limited. CEA-LITEN's thin-walled gear reached 0.022 wt% O (raw-powder level) while their bulk disc from the identical cycle reached 0.062 wt%. That is a 3x difference from geometry alone. The optimiser should therefore return a cycle CONDITIONED ON the maximum section thickness of the part, not a single universal recipe — and the deliverable to the group should be a thickness-to-cycle map.
  - Plan the master-sintering-curve measurement as a deliverable in its own right, but fit it as a TWO-BRANCH curve. No MSC for pure copper appears to exist in the literature, so 4-5 constant-rate dilatometry runs (2, 5, 10, 20 K/min to 1075 C in 4%H2/Ar on fully debound LCM coupons) is both the fastest route to an optimum cycle and a publishable result. Fit two Q values across the GB/lattice crossover at ~780 C rather than forcing one sigmoid, and run a bare-powder blank alongside so the oxidation mass-change signal can be subtracted.
  - Define the calibration coupon set up front, because one sintered coupon pins several unknowns at once: print bars in three orientations at a known nominal loading; measure green and sintered dimensions by CMM in all three axes (gives Sx, Sy, Sz and hence the anisotropy that is completely unpublished for Cu); Archimedes density; then invert phi = rho_rel/(Sx*Sy*Sz) for green density. Cross-check that inverted green density against a direct TGA-to-constant-mass in air on green feedstock, CORRECTED for the +8 to +25 wt% copper oxidation mass gain — an uncorrected ash test will report a solids loading badly too high.
  - Keep the Frost-Ashby constants as the single source of truth for D(T) and mu(T), with the honest uncertainty attached: delta*D0b and Qb for Cu are Frost & Ashby's own ESTIMATES (delta*D0b = b*D0v, Qb = 0.6*Qv per footnote h), carrying perhaps a factor of 3 in delta*Db. Build that as an explicit uncertainty band in the model rather than a point value, and cross-check against Surholt & Herzig, Acta Mater. 45 (1997) 3817 before publication. Every derived quantity in the recon that rests on these was re-checked here and is arithmetically correct.
- **still_unknown**:
  - Copper surface self-diffusion D0s and Qs. Swinkels & Ashby, Acta Metall. 29 (1981) 259-281 (DOI 10.1016/0001-6160(81)90154-1) remains unretrieved and no substitute tabulation was found. Needed for the initial-stage neck-growth branch. Workaround: fit Qs in the range 0.4-0.6*Qv against a measured surface-area-loss or neck-growth experiment.
  - Copper surface energy gamma_s and grain-boundary energy gamma_gb from a verified primary source, and hence the dihedral angle. The Tran et al. 2016 Sci. Data database (DOI 10.1038/sdata.2016.80, PMC5020873) was confirmed to contain Cu but its contents were not readable through the Springer-Nature auth redirect. Olmsted et al. 2009 (DOI 10.1016/j.actamat.2009.04.007) and Vitos et al. 1998 (DOI 10.1016/S0039-6028(98)00363-X) were not retrieved. Mitigated, not solved, by the fact that SOVS lumps these into sigma_s0.
  - Verified k(T), alpha(T), E(T) and sigma_y(T) for copper above 400 K from a primary source. NIST SRD JPCRD returned 503, CINDAS/TPRC and Springer/Nature were inaccessible. Ho, Powell & Liley, J. Phys. Chem. Ref. Data 1 (1972) 279 and Touloukian TPRC Vol. 12 remain the targets. Low impact on the thermal model (Biot << 1) but needed for the product-property claim.
  - The Lithoz copper feedstock's actual D50, morphology, solids loading, photoinitiator chemistry and binder decomposition profile. Everything in this report about it is inference from the three published LCM/DLP copper systems. All five are resolvable in-house by ashing + laser diffraction + SEM, TGA-to-constant-mass in air (oxidation-corrected), TGA-DSC-MS in air and in H2, and ICP-OES for phosphorus.
  - Shrinkage anisotropy (XY vs Z scaling factors) for ANY lithography-based copper. Genuinely unpublished. Requires the three-orientation bar experiment described above.
  - The Incus Euro PM2024 copper paper (Cano et al., DOI 10.59499/ep246281350) and the Euro PM2023 paper on near-net-shape dispersion-strengthened copper by cuprous-oxide reduction (DOI 10.59499/ep235765269) are both paywalled. The latter is potentially very relevant — it is the deliberate version of the accidental Cu2O formation this project must manage, and may contain reduction kinetics.
  - Ott's dissertation, 'Druckloses Sintern von Cu fuer Hochleistungsanwendungen', Universitaet des Saarlandes 2021 — an entire PhD on PRESSURELESS COPPER SINTERING, and the source of the green-to-sintered density regression and the >99%-density two-step cycle. The Saarland repository returned 403 and the DNB portal was behind a bot challenge. This is the highest-value single document still outstanding; it is a German open-access dissertation and the group should be able to obtain it directly.
  - Whether the proposed wet-hydrogen carbon-gasification window (700-900 C, dew point 0 to +10 C) actually works kinetically on acrylate char in contact with copper. The thermodynamics is now solid; the kinetics is untested by anyone, which is precisely why it is the publishable question.
  - Paudel, Deng & To, Additive Manufacturing 68 (2023) 103517 — the actual model Sandia used for Markforged copper. Its abstract was not retrievable (Semantic Scholar 404/429). Worth obtaining to see whether it is a SOVS variant and what copper parameters it reports.
  - Pore-closure relative density for a fine-powder, high-green-density LCM copper specifically, measured rather than inferred from micrographs. The ~92% figure here comes from qualitative observation of closed spherical porosity, not from a mercury-intrusion or open-porosity measurement. A simple Archimedes open-versus-closed porosity series across the sintering ramp would pin it and would directly set the hard constraint in the optimiser.
  - Independent re-verification of the Bai & Williams SFF 2014 numbers, the Fraunhofer IWS bimodal/IACS figures, the Virginia Tech density summary and the UTEP thesis LMM/Lithalox scaling factors. All were taken from the recon digest and could not be re-fetched in this session (UT Austin repository 403, OSTI 503 and a size-limit failure on the thesis PDF). None look implausible, but they should not go into a paper uncited from a re-read of the originals.
