Repository: rezgh92/AM-SIMULATION

# AM-SIMULATION

Simulation of thermal debinding and sintering for the Lithoz R&D copper photopolymer slurry
printed on a CeraFab Multi 2M30 — and derivation of an optimum thermal cycle.

**Status: working model, cycle optimiser and dashboard. Awaiting the first furnace runs to calibrate.**

## Use it

- **Dashboard:** open `dashboard/dist/cupola-studio.html` in a browser (one self-contained file).
  Move any uncertain input, pick or edit a cycle, run the optimiser, read the ten-check verdict,
  and scrub the 3-D shrinkage of three test parts.
- **Python package** (`pip install -e .`, package `cupola`):

  | Module | What it does |
  |---|---|

File: docs/research/DeepDive__deep_sintering-constitutive.md (part 2 of 2)
- **resolved**:
    - **context**: CEA work, closest published analogue to a Lithoz copper LCM slurry. C content after air debinding + H2 sintering matches the raw copper powder, at the cost of slightly higher oxygen. The low thermal conductivity (vs ~400 W/m/K for bulk Cu) is attributed to PHOSPHORUS from the powder and to the BAPO PHOTOINITIATOR - i.e. the photoinitiator is a contamination channel that MIM/binder-jet work does not have.
    - **source**: Roumanie et al., SN Applied Sciences / Discover Applied Sciences (2021), DOI 10.1007/s42452-020-04049-3 (abstract and search snippets; full text behind Springer IDP redirect and HAL Anubis block)
  -
    - **quantity**: LMM copper sintered density versus loading factor and sintering temperature
    - **value**: 95.3% at 52% loading factor (solvent + air debinding, sintered 2 h in H2); 94.5% at 1050 C for thermally debound samples with isotropic shrinkage
    - **units**: % relative density
    - **context**: Sintering temperatures screened at 950, 1000, 1030 and 1050 C; the highest gave both the highest density and isotropic shrinkage. This brackets what the group should expect: ~94-96% achievable, i.e. rho_c is around 0.95-0.96 at best, NOT 0.99.
    - **source**: Lithography-Based Metal Manufacturing of Copper: Influence of Exposure Parameters on Green Part Strength (Nov 2024) and related LMM copper literature; values from search snippets, ResearchGate full text 403
  -
    - **quantity**: SOVS sinter-forge verification ODE (uniaxial stress) - the analytic companion to the free-sintering case
    - **value**: xi_dot = sigma*xi/(4*eta0*(1-xi)^2) - 3*sigma_s0*xi/(4*eta0)
    - **units**: 1/s
    - **context**: Sandia Eq. 32, with Skorohod closures and xi = 1 - rho, for constant uniaxial stress sigma (their verification case used 1 MPa tensile, 750->1000 C at 5 C/min, tf = 3000 s, forward Euler dt = 0.6 s). CRITICAL OBSERVATION: phi does NOT appear. The trace of the SOVS strain rate is phi-free even under load, so a sinter-forging experiment that only measures DENSITY identifies phi no better than free dilatometry does. You must measure axial and radial strain separately.
    - **source**: B. Lester, SAND2017-12933R, Eq. 32, https://www.osti.gov/servlets/purl/1411315
  -
    - **quantity**: MFront/Code_Aster SOVS implicit residuals and example parameters
    - **value**: feel = deel - deto + de/3*Id + A*s ; fe = de - 3*dt*(B*tr(sig) - C) ; r *= exp(-de) ; E = 123.7 GPa, nu = 0.356, a1 = 1, b1 = 2, a2 = 0.667, b2 = 3, c2 = 1, sig_s0 = 3.81 MPa
    - **units**: mixed
    - **context**: theta-scheme implicit integration with a full consistent tangent assembled from dfeel_ddeel, dfeel_dde, dfe_ddeel, dfe_dde. Exposed material parameters: eta0_A, eta0_B, a1, b1, a2, b2, c2, a3, b3, sig_s0. Runs through the StandardElasticity brick with @ModellingHypotheses {'.+'} so all hypotheses are supported; Cast3M, Code_Aster and Abaqus interfaces available. This is a ready-made, verifiable starting point - do not write a UMAT from scratch first.
    - **source**: TFEL/MFront SOVS page, https://thelfer.github.io/tfel/web/sovs.html (verified)
  -
    - **quantity**: Porcelain FFF bulk viscosity function as actually printed in the source (Eq. 10)
    - **value**: psi = (2/3) * (0.35 - theta) / (theta - 0.01)^1.5
    - **units**: dimensionless
    - **context**: gamma = 1.0 on the numerator, zeta = 1.5 on the denominator, theta_ci = 0.35 (5% margin from the initial porosity), theta_cf = 0.01 (the lowest experimental porosity obtained). R2 > 0.98. NOTE THE PHYSICS THE RECON MISSED: because the denominator is (theta - theta_cf), psi DIVERGES at theta = 0.01, not at theta = 0. The function hard-codes an achievable-density ceiling of 99%. For copper, where the realistic ceiling is 94-96%, theta_cf must be set to 0.04-0.06, not 0.01.
    - **source**: Hammoud & Maniere, arXiv:2512.02591, Eq. 10 and Section 3.3, https://arxiv.org/pdf/2512.02591 (verified in extracted full text)
  -
    - **quantity**: Porcelain FFF constitutive law as written in the source (stress form) and viscosity form
    - **value**: sigma = 2*eta(T)*(phi(theta)*eps_dot' + (psi(theta) - phi(theta)/3)*e_dot*I) + P_l*I ; 2*eta = eta0*T*exp(Q/RT) ; P_l = (3*alpha/r)*(1-theta)^2 ; theta_dot/(1-theta) = eps_dot_x + eps_dot_y + eps_dot_z
    - **units**: mixed
    - **context**: COMSOL Multiphysics, second-order elements, no intermediate nodes across bar thickness. Isotropic base model; anisotropy added purely through an anisotropic sintering-stress pair (Plr, Plz) following Olevsky's elliptical-pore argument and Sarbandi et al.'s stability argument. Debinding residual stresses and microcracks are assumed to relax before sintering and are NOT modelled - their effect is absorbed into the calibrated viscosity and anisotropic stress parameters.
    - **source**: Hammoud & Maniere, arXiv:2512.02591, Eqs. 5-8 and Section 3.4 (verified in extracted full text)
  -
    - **quantity**: MgAl2O4 activation energies: conventional MSC vs Park-corrected vs density-split
    - **value**: 450 (Su-Johnson MSC) ; 485 (Park, w = 4) ; 400 (low-density zone) ; 700 (high-density zone)
    - **units**: kJ/mol
    - **context**: Baikowski S30CR spinel, CIP at 300 MPa with NO binder and no prior uniaxial pressing (deliberately, to avoid binder and anisotropic-shrinkage disturbance), BET 25-28 m2/g, d50 0.15-0.3 um, heating ramps 1, 2 and 5 K/min to 1773 K, SETARAM setsys 16/18 dilatometer, Archimedes final density. The 400->700 split occurs at the onset of grain growth (1600 K) and the authors read it as a change of densification mechanism. Literature comparison values for the same material: 530 (ground powder), up to 950 kJ/mol (UP+CIP, slip casting).
    - **source**: J. Eur. Ceram. Soc. 41 (2021) 1048-1051, DOI 10.1016/j.jeurceramsoc.2020.09.003, arXiv:2011.11634 (verified in extracted full text)
  -
    - **quantity**: Reported activation energies for copper densification and diffusion (for bracketing an MSC fit)
    - **value**: ~230 (Cu powder in H2, volume self-diffusion, 55,000 cal/mol) ; ~294 (Co-Cu-Fe powder mixture, MSC) ; ~197-211 (Cu lattice self-diffusion) ; ~104 (Cu grain-boundary diffusion, delta*D_b) ; ~115 (Cu2O + H2 reduction) ; ~111 (Cu oxidation, 873-1073 K)
    - **units**: kJ/mol
    - **context**: The spread is the point: at least four distinct thermally activated processes overlap the copper ramp. Do NOT expect one Q. Use this range as the search bracket for the MSC minimisation and as the sanity check on any fitted value. The lattice and grain-boundary self-diffusion values are the standard deformation-mechanism-map values for Cu and are cited here from secondary sources, not verified against Frost & Ashby Table 4.1 in this session.
    - **source**: Powder Metallurgy 9 (1966) 17, DOI 10.1179/pom.1966.9.17.003 (230 kJ/mol); Powder Technology, DOI 10.1016/j.powtec.2012.09.031 (294 kJ/mol); BNL-223741-2022-JAAM (115 kJ/mol); Mater. Trans. 43 (2002) 2173 (111 kJ/mol); Cu self-diffusion values UNVERIFIED in this session
  -
    - **quantity**: Expected linear shrinkage for an LCM copper part, computed from the loading-factor and density numbers above
    - **value**: ~14 to 18% linear
    - **units**: % linear shrinkage
    - **context**: From rho0 = 0.52-0.60 (LMM/DLP copper loading factors) to rho_final = 0.94-0.96: linear shrinkage = 1 - (rho0/rho_final)^(1/3) gives 13.9% (0.60->0.94) to 18.2% (0.52->0.95). Consistent with the 10-18% range reported for copper MIM and the 5-20% range for binder jetting. This sets the scale of the shrinkage-compensation problem and of the friction-driven drag at the setter interface.
    - **source**: Computed by this agent from loading factors and sintered densities in the LMM/DLP copper sources above; not a directly measured literature value
  -
    - **quantity**: Reported accuracy achievable by shrinkage-compensation inverse iteration in published binder-jetting work
    - **value**: within 3% of design specification
    - **units**: % dimensional deviation
    - **context**: Thermo-elastic-viscoplastic model with a reverse pre-compensation framework applied to binder jetting. Sets a realistic target for the copper LCM case; expect worse initially because copper's shrinkage is larger and its skeleton viscosity lower.
    - **source**: Modelling of geometrical deformation and compensation during sintering of binder jetting, Virtual and Physical Prototyping 20 (2025), DOI 10.1080/17452759.2024.2443958 (abstract-level, full text 403)
  -
    - **quantity**: Green-density homogeneity drivers in LMM (the LCM-adjacent process)
    - **value**: degree of powder filling of the feedstock; layer thickness; coating speed; coating mode; size of the material roll
    - **units**: (categorical process factors)
    - **context**: Studied by design of experiments. The important structural finding is that green-density homogeneity in this process family is governed by RECOATING mechanics, not by exposure dose - so the green-density field is a function of machine setup, and a rho0 map must be re-acquired whenever recoating parameters change.
    - **source**: Impact of Printing Parameters on Green Density Homogeneity in Lithography-based Metal Manufacturing, Euro PM2023 DOI 10.59499/ep235762089 (also World PM2022 DOI 10.59499/wp225367139), abstract verified at publications.epma.com
- **corrections**:
  - MIS-CITATION: arXiv:2506.11946 is NOT an Abouaf sintering-calibration paper. Its abstract is about HOT ISOSTATIC PRESSING (PM-HIP) and compares a plastic model against a visco-plastic model; it does not mention Abouaf, Abaqus CREEP, or sintering in the abstract. The recon's associated claims - the '0.2% offset single-strain-rate calibration' and that it 'is only validated where sigma_0.2 ~ sigma_ss (T >= 800 C)' - could not be verified from any source in this session, and the companion citation 'Powder Technology, DOI 10.1016/j.powtec.202...' is truncated and unverified. Treat the whole Abouaf-calibration paragraph of the recon as unsourced until the actual paper is located.
  - SHARPENING OF THE CENTRAL IDENTIFIABILITY CLAIM: the recon says free dilatometry cannot separate bulk from shear and that 'any deviatoric probe (sinter-forging, CLD, constrained/bilayer, gravity slumping) is required to fix phi'. The first half is right; the second half is too loose and will cause a wasted experiment. The TRACE of the SOVS inelastic strain rate is phi-free even under an applied uniaxial load - Sandia's own sinter-forge equation (Eq. 32) reads xi_dot = sigma*xi/(4*eta0*(1-xi)^2) - 3*sigma_s0*xi/(4*eta0) with no phi anywhere. So a sinter-forging run that only tracks DENSITY (or only axial length) is exactly as blind to phi as free dilatometry. phi is only identified when you measure the DEVIATORIC strain, i.e. axial AND radial strain separately (or, equivalently, the viscous Poisson's ratio). Specify dual-axis measurement in the experimental plan or the rig will not answer the question it was bought for.
  - INTERNAL INCONSISTENCY IN THE SANDIA PARAMETER SET (which the recon reproduces uncritically): Table 1 gives r0 = 1 um for what the report calls a '0.2 um ZnO powder', and the report describes r0 as 'the average grain size' (not radius) while simultaneously writing sigma_s0 = 3*alpha/r0. Sandia themselves resolve this by stating that 'the surface tension and average grain size are assumed to be known and constant such that sigma_s0 is a FITTING PARAMETER'. Consequence: sigma_s0 = 3.81 MPa is the calibrated quantity; alpha and r0 are a fitting device, not independently meaningful. Do not back out a 'measured' surface energy from a fitted sigma_s0, and do not assume r0 is the measured powder radius.
  - UNDERSTATED MAGNITUDE: the recon says 'Binder jetting shows 0.2-1 percentage point shrinkage anisotropy'. Cabo Rios et al. measured ~1 percentage point on THEIR samples but explicitly write that in the binder-jetting sintering literature 'measured shrinkages largest difference between the different directions can be up to ~4.5%'. Plan the directional-dilatometry budget for up to ~4-5 points of anisotropy, not 1.
  - UNDERSTATED MAGNITUDE: the recon calls Simufact's default friction coefficient of 0.3 'unjustified'. The only measurement made under genuine sintering conditions gives a mean STATIC coefficient of 0.87-1.31 at 1100 C (17-4PH on >=99.5% Al2O3 in argon). That is 3-4x the default, and it is the static value that governs the onset of spread/buckling distortion. Also worth noting from the same study: the only setter variable that mattered was prior service life (used plates more than doubled the scatter), and NO ISO 25178 roughness parameter correlated with friction - so 'polish the setter' is not a supported mitigation.
  - PHYSICAL IMPLICATION MISSED IN THE PORCELAIN psi TRANSCRIPTION: the recon correctly transcribes psi = (2/3)*(theta_ci - theta)^gamma/(theta - theta_cf)^zeta with theta_cf = 0.01, but does not flag that this form DIVERGES at theta = theta_cf, i.e. it hard-codes a maximum attainable relative density of 99%. Copper LCM parts realistically reach 94-96%. If theta_cf = 0.01 is carried over to copper, the model will keep densifying past the physically achievable point and will systematically over-predict shrinkage and under-predict residual porosity. theta_cf must be re-fitted (expect 0.04-0.06), or the lambda(rho) formulation with an explicit rho_c should be used instead.
  - GLOSSED COUPLING IN THE CABO RIOS MODEL: the recon writes 'sigma_s0 = 3*alpha/r0 (alpha = surface tension, r0 = mean grain/particle radius)' as if r0 were a fixed input. In Cabo Rios et al. r0 is explicitly the GRAIN radius and it EVOLVES during sintering via the grain-growth ODE, which is what makes the sintering stress decay as densification proceeds. The viscosity identification and the grain-growth identification are therefore COUPLED (their Eqs. 18 and 20 are solved as a system), not sequential. The recon's staged protocol lists grain growth as step (4), after viscosity fitting at steps (2)-(3); that ordering is wrong for this formulation.
  - UNVERIFIED CLAIM: the recon states that the Riedel-Svoboda-Zipse / Kraft-Riedel law 'cannot reproduce sinter-forging at zero radial shrinkage nor constrained-film densification (proven failure)'. I could not verify this from any source reachable in this session. It may well be true but it is currently unsourced - do not repeat it in a paper without finding the original demonstration.
  - PARTIALLY UNVERIFIED: the MSC sigmoid fit 'rho = rho0 + a/[1+exp(-(log Theta - log Theta0)/b)]^c' and the specific equation numbers attributed to DiAntonio & Ewsuk SAND2010-2158P could not be checked (OSTI returned 503/access-denied repeatedly). The MSC work-of-sintering integral Theta = integral (1/T)exp(-Q/RT) dt IS independently verified (arXiv:2011.11634 Eq. 1), and Park's corrected form with w = 4 (grain-boundary) / w = 3 (lattice) is verified in the same source. Mark the sigmoid as unverified.
  - UNVERIFIED NUMBERS: the SOVS Arrhenius constants for DLP alumina (A = 1.5172e-10, B = 27716, n = 4.26, alpha = 0.9 J/m2, r = 0.525 um, RMSPE 0.64% in 187 iterations) and the effective-moduli relations G_eff = eta0*phi, K_eff = 2*eta0*psi are sourced in the recon to a pSeven marketing blog post. The moduli relations are consistent with Sandia Eq. 1 and are fine; the alumina constants are not independently verifiable and should be traced to Safonov et al., Ceram. Int. 45 (2019) 19027-19035 before use.
  - TWO DIFFERENT FUNCTIONS ARE BOTH BEING CALLED 'THE OLEVSKY GRAIN GROWTH MODEL' and the recon conflates them. Form A (Cabo Rios, verified): dG/dt = (k0/(3*G^2))*((1-rho_c)/(2-rho_c-rho))^(3/2)*exp(-Q_G/RT). Form B (MgAl2O4 paper, verified): dG/dt = (K(T)/G^p)*(theta_c/(theta+theta_c))^n, where the authors further report that BOTH p and the porosity function have to change between the high-porosity and near-full-density regimes. Pick one, state which, and do not transfer parameters between them.
  - SCOPE OVERSTATEMENT ON THE ENHANCED-SOVS PAPER: the recon describes it as applying to 'ceramic sintering' generally with 'four green density classes'. The material is specifically PORCELAIN STONEWARE (a liquid-phase-sintering, mass-losing, dehydroxylating clay body) with green densities 1797-2032 kg/m3 - i.e. a body whose mass-loss and thermal-expansion behaviour is the REASON the lambda factor was needed. That is a favourable analogy for the copper case (debinding mass loss overlapping the ramp) but it is not evidence that lambda transfers to metals. Also worth quoting: the paper states its model cannot reproduce 'overfiring' (pore expansion) and always over-predicts contraction when it occurs - which is exactly the copper blistering regime.
  - ORDER-OF-MAGNITUDE WARNING THE RECON BURIES IN A FOOTNOTE: Cabo Rios explicitly state that using the parameter-free Skorohod psi drives the fitted skeleton viscosity eta0 more than ONE ORDER OF MAGNITUDE lower than the parameterised forms, and that 'lower eta0 values would typically lead to larger shape distortions under external forces'. This is not a modelling nicety - it means that a model which fits the free-shrinkage curve perfectly can be wrong by 10x on gravity sag. It should be stated as a headline risk, not as a table note.
- **actionable_for_architecture**:
  - SPLIT THE CODE ALONG THE IDENTIFIABILITY SEAM, NOT ALONG THE PHYSICS SEAM. The single structural fact that should drive the software design is that the trace of the SOVS strain rate contains only (eta0, psi, sigma_s) and never phi. So build two separate, independently testable modules: a 0-D DENSIFICATION KERNEL (an ODE in theta, T, G solved on the dilatometer trace, which is where 90% of the calibration happens and where the optimiser should spend its budget) and a 3-D DISTORTION SOLVER (which adds phi, gravity, friction and anisotropy). Calibrate the kernel first and freeze it; only then fit the two or three distortion parameters. Trying to fit everything in the FE solver at once is the classic failure mode and is computationally hopeless.
  - START FROM MFront, NOT FROM A BLANK UMAT. The MFront SOVS implementation already gives you the implicit theta-scheme, the consistent tangent (all four Jacobian blocks), the density update r *= exp(-de), and interfaces to Code_Aster, Cast3M and Abaqus. Sandia's report is explicit that SOVS cannot be integrated by standard return mapping (both direction AND magnitude of the inelastic rate depend on stress) and that the legacy McHugh-Riedel semi-implicit scheme required very fine meshes to capture warpage. Fork MFront's SOVS, add lambda(rho), the anisotropic (P_lR, P_lZ) sintering stress and the mass-loss strain rate, and you inherit a working Newton solver. Budget the saved months for experiments instead.
  - BUILD THE VERIFICATION SUITE BEFORE THE CALIBRATION SUITE. You have two closed-form solutions to test against, both from Sandia: free sintering xi_dot = -3*sigma_s0*xi/(4*eta0) (Eq. 31) and sinter-forge xi_dot = sigma*xi/(4*eta0*(1-xi)^2) - 3*sigma_s0*xi/(4*eta0) (Eq. 32), both with the canonical ZnO parameter set (a1=1, b1=2, a2=2/3, b2=3, c2=1, a3=1, b3=2, eta0 = 517*(T/T0)^2 - 1066*(T/T0) + 564 GPa*s, sigma_s0 = 3.81 MPa, E = 123.7 GPa, nu = 0.356) over the 750->1000 C at 5 C/min ramp. Add the bilayer-bar structural problem. Make these a CI test that runs on every commit. A reviewer will ask; having it is also the cheapest credibility you can buy in the paper.
  - CARRY CHEMISTRY AS STATE, NOT AS A BOUNDARY CONDITION. Copper's distinguishing feature versus every published sintering-simulation case is that three chemical clocks (binder pyrolysis, Cu2O reduction, carbon removal) run concurrently with densification and each has its own activation energy. Add at least two scalar internal variables: residual oxygen (or oxide fraction) and residual carbon, each with its own Arrhenius ODE driven by temperature and by atmosphere composition (pH2, pH2O / dew point, pO2). Couple them to the mechanics in three places: (i) an epsilon_dot_mass term in the density evolution rho_dot = rho*tr(eps_dot_mass - eps_dot_in - 3*eps_dot_th); (ii) rho_c, which should be a function of residual oxygen at pore closure; (iii) a hard optimiser constraint that both clocks must finish before the closed-porosity point. Without this the optimiser will happily propose a fast ramp that produces a beautifully dense, blistered part.
  - MAKE ATMOSPHERE A FIRST-CLASS DESIGN VARIABLE, INCLUDING DEW POINT. The recon's cycle-optimisation framing is implicitly T(t) only. The copper literature says the cycle is at minimum T(t) x pH2(t) x dew point(t). Published practice: air debinding at 400 C to burn out carbon, then reducing atmosphere for sintering, with humidified reducing gas at elevated temperature to remove the last carbon (Euro PM2025), while simultaneously LOW hydrogen or vacuum/inert is recommended at high temperature to avoid steam embrittlement and swelling (Mater. Trans. 2010). Those two recommendations are in direct tension and resolving that tension quantitatively is, in my judgement, the most publishable single result available to this group. Parameterise the cycle as a sequence of segments each carrying (ramp rate, hold T, hold time, gas composition, dew point) and optimise over the whole vector.
  - PUT THE GREEN DENSITY FIELD IN AS A FIELD, AND MAKE rho_c AND eta0 FUNCTIONS OF IT. The enhanced-SOVS study needed four separate green-density classes over only a ~13% density spread, with rho_c rising monotonically from 0.9310 to 0.9420. LMM green-density homogeneity is governed by recoating parameters (powder filling, layer thickness, coating speed, coating mode, roll size). So: micro-CT the green part, import rho0 as a nodal field, and implement rho_c = rho_c(rho0) and eta0 = eta0(T, rho0) rather than scalars. Also re-acquire the rho0 map whenever any recoating parameter changes - it is a machine-setup-dependent input, not a material constant.
  - IMPLEMENT ANISOTROPY AS AN ANISOTROPIC SINTERING STRESS, NOT AN ANISOTROPIC VISCOSITY TENSOR. The published, numerically stable route (Maniere group, following Olevsky's elliptical-pore argument and Sarbandi et al.) keeps the constitutive law isotropic and imposes a directional sintering-stress pair (P_lR, P_lZ) fitted to directional dilatometry. It achieved <5% deviation on both radial and axial shrinkage and <3% on porosity. Anisotropic viscosity tensors are harder to keep positive-definite and harder to calibrate. Design the material card to accept P_l as a vector from the start so you are not refactoring later.
  - BUDGET FOR BOTH A DILATOMETER AND A DEVIATORIC PROBE, AND SPECIFY DUAL-AXIS MEASUREMENT. Minimum viable experimental set: (1) push-rod dilatometry at >=3 heating rates in the actual sintering atmosphere, on specimens printed in at least 2 orientations, with an isothermal REDUCTION PLATEAU common to all runs so that MSC path-independence holds; (2) TGA/DSC-MS of the raw slurry in air, N2 and Ar-H2 at 2-3 rates to get epsilon_mass(t) for the unknown binder; (3) interrupted runs for grain size and for LECO carbon/oxygen; (4) a deviatoric probe - either cyclic-loading dilatometry (which gives E_p and, with radial strain, nu_p in ONE run) or a printed slump/overhang LADDER. If sinter-forging is chosen, insist on simultaneous axial AND radial strain measurement, or it will not identify phi.
  - TREAT FRICTION AS A CALIBRATED PARAMETER WITH A HIGH PRIOR, NOT AS A DEFAULT. Set the prior from the only sintering-condition measurement available (static 0.87-1.31 at 1100 C for 17-4PH on Al2O3 in Ar) rather than from Simufact's 0.3, and identify it from a dedicated spread/deflection artefact. Model it as a Coulomb contact with distinct static and dynamic coefficients - the measured data show the static coefficient rises sharply with temperature while dynamic rises only moderately, which is precisely the signature that produces stick-slip spread distortion. Also avoid graphite setters on principle: graphite is a carbon source and carbon removal is the copper problem.
  - SEGMENT THE ACTIVATION ENERGY BY DENSITY FROM THE OUTSET. Implement MSC with (a) a Park-corrected integrand Theta = integral (G0/G)^w*(1/T)*exp(-Q/RT) dt with w = 4, fed by the grain-growth model, and (b) a piecewise-in-density Q with at least a low-density and a high-density branch, split at the onset of grain growth. The MgAl2O4 precedent is 400 vs 700 kJ/mol across that split. Then cross-check every branch against an independent Wang-Raj isodensity Arrhenius regression - agreement is the validity certificate, disagreement is the diagnostic that either a mechanism changed or the chemistry is rate-path-dependent.
  - SOLVE THE GRAIN GROWTH AND VISCOSITY IDENTIFICATION AS A COUPLED SYSTEM, NOT SEQUENTIALLY. Because the sintering stress uses an EVOLVING grain radius (P_L = 3*alpha*(1-theta)^2/r0 with r0 = grain radius), the grain-growth ODE and the densification ODE must be solved simultaneously during parameter identification - Cabo Rios solve their Eqs. 18 and 20 as a system. Structure the calibration code as a single joint non-linear least-squares problem over (A0/alpha, Q, psi exponents, k0, Q_G, rho_c), with the grain-size measurements from interrupted runs entering as additional residuals. Use the smallest measured grain size and the green porosity as initial conditions.
  - FIT THREE psi FORMS IN PARALLEL AND SELECT ON TWO CRITERIA, ONE OF WHICH IS NOT GOODNESS-OF-FIT. Implement Skorohod, Hsueh (2/3)(1-theta)^A/theta^B and Abouaf (2/3)(theta_c-theta)^3/theta as swappable closures behind one interface. Select using (i) RMSE on porosity AND (ii) whether the regression slope reproduces the independently measured Wang-Raj Q. Criterion (ii) is what breaks the Q/psi degeneracy; without it all three will fit the shrinkage curve while differing by >1 order of magnitude in eta0 and therefore by ~10x in predicted gravity sag. Make the model-selection step an explicit, reported artefact of the pipeline - it is a paper section in its own right.
  - DESIGN THE OPTIMISER AROUND CONSTRAINTS, NOT AROUND A SCALAR OBJECTIVE. The 'optimum' cycle is not 'maximum density'. It is a constrained problem: maximise density subject to (a) chemistry constraints (carbon and oxygen below threshold before pore closure), (b) distortion constraints (max deviation from nominal), (c) integrity constraints (no blistering, no cracking, which means a bound on pore gas pressure and on cooldown residual stress), (d) grain-size constraints if conductivity or strength targets exist, and (e) furnace constraints (max ramp, max dwell, total cycle time). Use a surrogate over the expensive FE model for (b)-(e) and keep the cheap 0-D kernel in the loop for (a). Expect the binding constraint to be chemistry, not kinetics.
  - CLOSE THE LOOP WITH SHRINKAGE COMPENSATION AS A FIXED-POINT ITERATION ON THE GREEN GEOMETRY, AND SET THE TARGET AT ~3%. Published binder-jetting work achieves within ~3% of design specification with a reverse pre-compensation framework. For copper, with 14-18% linear shrinkage and a lower skeleton viscosity, expect worse on the first pass. Architect the compensation as an outer loop over the FE solver with a well-defined convergence criterion, and make the compensated geometry an exportable STL so it round-trips back into the CeraFab slicer.
  - WRITE THE UNCERTAINTY IN, NOT ON. Because several key inputs are genuinely unknown for copper (rho_c, phi/beta, CTE(rho), copper-on-alumina friction in H2, alpha) and several others are lumped (A0/alpha), the honest architecture is Bayesian or at least ensemble: propagate parameter uncertainty to the distortion prediction and report intervals. This is also the strongest paper angle available - 'how much of the distortion uncertainty in a copper LCM part comes from which parameter' is a sensitivity study nobody has published, it requires only the 0-D kernel plus a modest FE ensemble, and it tells the group where to spend the next experimental euro.
- **still_unknown**:
  - The exact numerical value of the surface energy of solid copper from a primary source. Udin, Shaler & Wulff (Trans. AIME 185 (1949) 186) is confirmed as the zero-creep measurement in hydrogen at ~960 C, and Tyson & Miller (Surf. Sci. 62 (1977) 267) as the liquid-extrapolation estimate, but I could not read either numeric value in this session. The commonly quoted ~1.4 J/m2 (Udin) and ~1.79 J/m2 (Tyson-Miller at T_m) are therefore UNVERIFIED. Also unverified: the temperature coefficient d(gamma)/dT for Cu, and whether a residual Cu2O film measurably changes it.
  - Any direct measurement of the stress exponent N for copper powder compacts in the 900-1075 C, 60-95% relative density window. The Newtonian conclusion rests on a stress-scale argument plus SPS pressure-exponent data at 10-17 MPa, not on a pressureless sinter-forging stress sweep. Nobody appears to have published one.
  - Frost & Ashby Table 4.1 for copper could not be read (the Dartmouth online version serves the table as an image). The lattice self-diffusion D_0v and Q_v, boundary diffusion delta*D_0b and Q_b, core diffusion, Dorn constant A and the power-law exponent n for Cu are quoted here from secondary sources and remain unverified against the primary compilation.
  - Any published SOVS, Abouaf, or Riedel-type continuum sintering parameter set FOR COPPER. Every calibrated parameter set located in this session is for ZnO, alumina, silica, porcelain/porcelain stoneware, MgAl2O4, 316L or 17-4PH. There is no copper material card to start from - it must be created, which is simultaneously the project's biggest risk and its clearest publication opportunity.
  - How anisotropic sintering stress in DLP/LCM scales with layer thickness (25/50/100 um) and exposure dose. The mechanism is established for SLA silica and the (P_lR, P_lZ) implementation is proven, but no DLP metal - let alone DLP copper - dose/thickness study exists.
  - Copper-on-setter friction under reducing atmosphere. The only sintering-condition tribometry found is 17-4PH on Al2O3 in argon. No copper data, no zirconia data, no graphite data, and no data under H2 or Ar-H2, where copper's chemical interaction with the setter will differ.
  - A validated closed-pore gas-pressure closure for copper. The porcelain implementation (Mater. Today Commun. 27 (2021) 102063) exists but models inert trapped gas; the copper mechanism is a chemical steam-generation source coupled to powder cracking, and no continuum closure for it was found.
  - CTE and Young's modulus of PARTIALLY DENSE copper as functions of relative density and temperature. The porosity-independence of CTE is inferred from the porous-alumina literature, not measured for Cu.
  - The critical density rho_c for copper grain growth, and whether normal-growth kinetics survive in the presence of residual Cu2O and carbon inclusions. Abnormal growth is documented in Cu at 1050 C but has not been incorporated into any continuum sintering model I could find.
  - Full text of the three most directly relevant sources: Euro PM2024 'Recent advances of Lithography-based Metal Manufacturing of copper' (Cano et al., DOI 10.59499/ep246281350), Euro PM2025 'Post-processing Strategies For Copper Parts Produced By LMM' (Anand et al., DOI 10.59499/EP256778885), and Euro PM2023/World PM2022 'Impact of Printing Parameters on Green Density Homogeneity in LMM'. All are EPMA-paywalled; only abstracts were reachable. These almost certainly contain the copper powder sizes, loading factors, cycle temperatures and density/conductivity data this project most needs. RECOMMEND BUYING THEM - they are inexpensive and would close several gaps at once.
  - Full text of Roumanie et al. (DOI 10.1007/s42452-020-04049-3) - the closest published analogue to a Lithoz copper LCM slurry. Springer IDP redirect and the CEA HAL mirror were both blocked; only abstract-level numbers were obtained.
  - Whether the recon's claimed failure of the Riedel-Svoboda-Zipse law at zero radial shrinkage and in constrained films is real. No source located.
  - The DiAntonio & Ewsuk SAND2010-2158P MSC sigmoid form and equation numbering (OSTI returned 503/access denied on repeated attempts), and the pSeven/Safonov DLP-alumina SOVS Arrhenius constants.
  - Lithoz CeraFab Multi 2M30 published specifications (pixel size, layer thickness range, wavelength, build envelope) - the product pages returned 404 on the URLs tried. These should be taken from the machine documentation the group already has rather than from the web.
  - Whether the web-search budget exhaustion in this session caused any relevant source to be missed. Roughly 20 searches were performed before the cap; the remaining work was done via Crossref, Unpaywall, Semantic Scholar and arXiv APIs plus direct fetches, which is adequate but not exhaustive. A follow-up pass with a fresh search budget targeting 'copper sinter forging', 'copper viscous sintering parameters' and 'LMM copper dilatometry' would be worthwhile.
