Repository: rezgh92/AM-SIMULATION

# AM-SIMULATION

Simulation of thermal debinding and sintering for the Lithoz R&D copper photopolymer slurry
printed on a CeraFab Multi 2M30 — and derivation of an optimum thermal cycle.

**Status: working model, cycle optimiser and dashboard. Awaiting the first furnace runs to calibrate.**

## Use it

- **Dashboard:** open `dashboard/dist/cupola-studio.html` in a browser (one self-contained file).
  Move any uncertain input, pick or edit a cycle, run the optimiser, read the ten-check verdict,
  and scrub the 3-D shrinkage of three test parts.
- **Python package** (`pip install -e .`, package `cupola`):

  | Module | What it does |
  |---|---|

File: docs/research/Recon__recon_cu-sintering-data.md (part 2 of 2)
    - **formulation**: For geometrically similar compacts, the time to reach an equivalent sintered state scales as t2/t1 = (a2/a1)^m, with m = 1 for viscous flow, 2 for evaporation-condensation, 3 for volume diffusion, 4 for grain-boundary AND surface diffusion.  a = particle radius.
    - **when_to_use**: To transfer a published Cu cycle (e.g. the 1080 C/4 h binder-jet cycle for D50 = 15 um) onto the Lithoz Cu powder, which for a 30 um-pixel LCM slurry is almost certainly finer (likely D50 3-10 um). If the Lithoz powder is D50 = 5 um vs a reference 15 um and lattice diffusion controls (m = 3), the required time falls by 27x — i.e. minutes, not hours, at 1080 C, which is exactly why over-sintering/slumping is the real risk here, not under-sintering.
    - **inputs_needed**: D50 of the Lithoz Cu powder (measure by laser diffraction on ashed feedstock), and an assumed dominant mechanism.
    - **limitations**: Assumes identical green packing fraction and identical mechanism; fails when the rate-limiting step is oxide reduction or binder removal rather than diffusion.
    - **source**: Standard sintering theory (Herring, J. Appl. Phys. 21 (1950) 301). Formulation is textbook; not independently verified in this session — mark 'unverified'.
  -
    - **name**: Davisson-Weeks total hemispherical emissivity for the radiative furnace boundary condition
    - **formulation**: eps = 0.751*(r*T)^(1/2) - 0.632*(r*T) - 0.670*(r*T)^(3/2) - 0.607*(r*T)^2,  valid for r*T < 0.1, with r = bulk electrical resistivity in ohm-cm and T in K.
    - **when_to_use**: Furnace-scale radiative heat transfer. Copper's emissivity is so low (0.02-0.08 clean) that radiation is a weak heating mechanism and the part lags the furnace badly at high ramp rates — but on oxidation eps jumps by ~10x, so the effective heating rate of a part is itself a function of its oxidation state. This coupling is publishable in its own right.
    - **inputs_needed**: rho_el(T) of Cu; surface oxidation state (Cu, Cu2O or CuO).
    - **limitations**: The measured emittance of polished Cu is BELOW this prediction above ~300 K (the source report was written specifically to show the discrepancy and propose a better model). Use the measured band 0.02-0.06 for clean Cu rather than the formula, and treat oxidised-Cu emissivity as a separate, unverified parameter.
    - **source**: COO-3151-80 (1978), DOI 10.2172/5716987 — https://www.osti.gov/servlets/purl/5716987
  -
    - **name**: Effective properties of porous copper
    - **formulation**: Maxwell-Eucken (dilute spherical pores, k_pore -> 0):  k_eff/k_s = 2*(1 - p) / (2 + p),  p = porosity.  Landauer / Bruggeman effective-medium (percolating, handles high p):  sum_i f_i * (k_i - k_eff)/(k_i + 2*k_eff) = 0, which for a two-phase solid/void mix gives k_eff/k_s = (2 - 3p)/2 for k_void = 0, vanishing at p = 2/3.  Gibson-Ashby open-cell foam (for the mechanically weak, high-porosity brown/partially-sintered state):  E*/E_s = C1 * (rho*/rho_s)^2 with C1 ~ 1, and sigma_pl*/sigma_ys = C2 * (rho*/rho_s)^(3/2) with C2 ~ 0.3.  Wiedemann-Franz link for cross-checking against IACS:  k = L * sigma * T, L = 2.44e-8 W*ohm/K^2.
    - **when_to_use**: Maxwell-Eucken for p < ~0.1 (final-stage, closed porosity). Landauer/Bruggeman for the intermediate stage (p = 0.1-0.4, interconnected porosity — which is where LCM Cu spends most of its cycle). Gibson-Ashby for the brown and early-sinter state where the part must carry its own weight; this is the branch that predicts the failure Sandia observed (bars fractured between debind completion and sinter onset).
    - **inputs_needed**: Porosity field from the densification model; k_s(T), E_s(T) from the dense-Cu property set.
    - **limitations**: None of these capture the anisotropy of LCM layer-wise porosity, nor the binder-jetting-style 'primitive' porosity Bai observed where inter-primitive pores dominate. Measured Cu data show impurities depress k more than porosity at the 2-5% level, so a pure geometric model will over-predict k for a carbon/oxygen-contaminated part.
    - **source**: Maxwell-Eucken, Landauer and Gibson-Ashby formulations transcribed from standard theory — unverified against a primary source in this session. The impurity-vs-porosity ranking is verified: Ott et al., Powder Metallurgy 64 (2021) 85-96, DOI 10.1080/00325899.2021.1871806
  -
    - **name**: Back-calculation of the unknown Lithoz solids loading from geometry
    - **formulation**: phi_solid = rho_rel,final * (1 - eps_linear)^3,  where eps_linear is the measured isotropic linear shrinkage and rho_rel,final the measured Archimedes relative density.  Inversely, the required scaling factor is S = (rho_rel,final / phi_solid)^(1/3).  Validation: Incus state 55 vol% loading and publish XY/Z scaling of 1.21/1.24; taking rho_rel,final ~ 0.97 and phi = 0.55 gives S = (0.97/0.55)^(1/3) = 1.206, matching 1.21 to three significant figures.
    - **when_to_use**: Immediately, on the very first coupon. This is the single highest-information experiment available and it defeats the proprietary-binder problem: you do not need Lithoz to tell you the binder content, you measure it. Run it on a simple bar in three orientations to capture XY/Z anisotropy.
    - **inputs_needed**: One printed, debound and sintered bar; calipers/CMM before and after; Archimedes density with oil impregnation (surface-connected porosity otherwise corrupts pycnometry — Bai found gas pycnometry read near-theoretical density on porous Cu because the pores were surface-connected).
    - **limitations**: Assumes negligible mass loss of metal and no residual binder/carbon. Requires near-full densification for accuracy; at 85% density the inversion is still valid but the two measurements must both be accurate. Anisotropic shrinkage means using a single isotropic eps introduces a few percent error — use the geometric mean (eps_x*eps_y*eps_z)^(1/3).
    - **source**: Derived in this work; validated against Incus LMM data in https://www.osti.gov/servlets/purl/3547197
  -
    - **name**: Atmosphere design: Cu/Cu2O equilibrium and the carbon-removal window
    - **formulation**: Reduction:  Cu2O + H2 = 2Cu + H2O, with equilibrium set by the ratio p(H2O)/p(H2), i.e. by the dew point of the gas.  Equivalently, oxidation is avoided when p(O2) < p(O2)_eq for 4Cu + O2 = 2Cu2O.  Carbon removal has no carbide route in Cu, so it proceeds only by  C + H2O = CO + H2  or  C + CO2 = 2CO (Boudouard),  both of which require a FINITE water/CO2 activity — i.e. bone-dry H2 removes oxide but not carbon.  The design window is therefore a dew-point band: wet enough that C + H2O -> CO + H2 runs, dry enough that Cu stays reduced.  Hydrogen embrittlement (steam bubbles from Cu2O + H2 -> 2Cu + H2O in closed porosity) is avoided by completing oxide reduction BEFORE pore closure.
    - **when_to_use**: Setting the debinding and sintering atmosphere. This is the central thermodynamic design problem for Cu and the one most likely to generate a publishable contribution, since it is not addressed quantitatively anywhere in the retrieved AM-copper literature.
    - **inputs_needed**: Gibbs energies for Cu2O formation, H2O formation and the Boudouard reaction as functions of T; furnace dew-point control capability; TGA/EGA of the Lithoz feedstock to quantify the carbon load.
    - **limitations**: The specific Gibbs-energy expressions and the resulting dew-point window were NOT verified in this session. The experimental precedent is that reducing atmosphere is worth >20 percentage points of final density (Bai & Williams) and that the oxide must be reduced before ~85% relative density or before 900 C, whichever comes first.
    - **source**: Practice rules verified: Bai & Williams, SFF 2014, section 3.4 — https://repositories.lib.utexas.edu/handle/2152/88789. Thermodynamic expressions: unverified.
- **open_questions**:
  - What are Cu surface self-diffusion D0s and Qs? Swinkels & Ashby, 'A second report on sintering diagrams', Acta Metall. 29 (1981) 259-281 (DOI 10.1016/0001-6160(81)90154-1) tabulates exactly this for Cu and was not retrievable here. Without it the initial-stage neck-growth branch cannot be parameterised, and the surface-diffusion-driven 'rigidification without shrinkage' that ruins fine-powder cycles cannot be predicted.
  - What are gamma_s and gamma_gb for Cu at sintering temperature, and hence the dihedral angle psi from cos(psi/2) = gamma_gb/(2*gamma_s)? These set the sintering stress and the pore-stability criterion (pores with coordination number above the critical value for the dihedral angle will not close). Get from Vitos 1998 (DOI 10.1016/S0039-6028(98)00363-X) or Tran 2016 Sci. Data 3:160080 and Olmsted 2009 (DOI 10.1016/j.actamat.2009.04.007).
  - Has anyone published a master sintering curve activation energy for pure copper powder? Nothing was found. If genuinely absent, measuring one (3-5 constant heating rates, dilatometry in 4% H2/Ar on debound LCM coupons) is a publishable result in its own right and directly serves the project.
  - What is the D50 and morphology of the Lithoz copper powder? Everything downstream — sintering temperature, Herring-law scaling, expected shrinkage, slumping risk — hinges on it. Ash a feedstock sample and run laser diffraction plus SEM. If D50 is 3-8 um (likely, given the 30 um pixel), the 1080 C cycles in the binder-jet literature are far too aggressive and 900-1000 C should be the starting point.
  - What is the solids loading? Recoverable without Lithoz's cooperation via phi = rho_rel * (1-eps_lin)^3, but it should also be checked directly by TGA-to-constant-mass in air on green feedstock (burn the binder, weigh the residue, correct for oxidation to CuO).
  - What is the binder's decomposition profile? Coupled TGA-DSC-MS or TGA-FTIR on the green feedstock in the actual sintering atmosphere (not in nitrogen — the Sandia TGA showed an unexplained mass GAIN at high temperature in N2, almost certainly Cu oxidation, which corrupts the binder-loss measurement). This gives the debinding holds directly without knowing the chemistry.
  - What dew point (p_H2O/p_H2) simultaneously reduces Cu2O and oxidises residual carbon, and over what temperature range is that window open? This is the key unanswered thermodynamic question and the most likely locus of a novel contribution.
  - Where exactly does pore closure occur for this feedstock, and can oxide reduction be completed before it? The literature rule is 'before 85% relative density or below 900 C' but it has not been verified for an LCM-derived green body with ~45-55 vol% loading and very fine powder, where closure may occur earlier.
  - How anisotropic is LCM Cu shrinkage? Lithoz alumina needs 1.22 XY / 1.28 Z and Incus Kovar 1.21 / 1.24; a Cu equivalent is unpublished. Needs a designed experiment with bars in three orientations.
  - What is the residual carbon and oxygen content achievable, and what %IACS does that imply? Binder-jet Cu tops out around 84.7% IACS even at 12 h; 0.055 wt% C alone costs 60% of conductivity. LECO C/O/N analysis on sintered coupons is mandatory before any conductivity claim.
  - Is there a real over-sintering/slumping risk? Bai reported that Cu binder-jet parts did NOT slump even at 1090 C (above Tm) because of oxide skins — but a properly reduced, fine-powder, high-green-density LCM part will have no such skin and may genuinely incipient-melt. The safe design is to stay at or below ~1020-1050 C and buy density with time and powder fineness rather than temperature.
  - Copper thermophysical properties above 400 K — k(T), alpha(T), E(T), sigma_y(T) — could not be verified here because NIST SRD and the CINDAS/TPRC volumes were unreachable. Obtain Ho, Powell & Liley (J. Phys. Chem. Ref. Data 1 (1972) 279) for k and Touloukian TPRC Vol. 12 for expansion, or use the Frost & Ashby mu(T) law for the elastic branch.
  - What total hemispherical emissivity should be used for a partially-sintered, partially-oxidised porous Cu surface? Clean Cu is 0.02-0.06 and oxidised Cu ~0.6-0.8, but a porous brown body behaves as a cavity radiator with an apparent emissivity well above the flat-surface value. This is a genuine modelling gap for radiative furnace heat transfer on this material.
- **references**:
  -
    - **citation**: Frost H.J., Ashby M.F., Deformation-Mechanism Maps: The Plasticity and Creep of Metals and Ceramics, Pergamon Press, 1982, Chapter 4 and Table 4.1 (FCC metals).
    - **url**: https://defmech.engineering.dartmouth.edu/chapter_4.htm
    - **why**: The single authoritative, fully verified source for Cu lattice, boundary and core diffusion constants, shear modulus and its temperature dependence, and power-law creep parameters. Table image at https://defmech.engineering.dartmouth.edu/DefMechPic/table4.1.gif. Note it contains NO surface-diffusion entry and its boundary-diffusion values are explicitly estimates.
  -
    - **citation**: Moran S.P., Saul V., Johnson K.L., To A., Paudel B., 'Compensating for Sintering Distortion in Additively Manufactured Shaped Charge Liners using Physics-Informed Machine Learning', Sandia National Laboratories, SAND2023-10043R, LDRD 230941 (2023). DOI 10.2172/2430184.
    - **url**: https://www.osti.gov/servlets/purl/2430184
    - **why**: The most directly transferable document found: a complete, furnace-measured debind+sinter profile for bound-powder copper (9 steps, 3 holds, ~16 h), TGA-derived debinding completion at 440 C, 4% H2/Ar, 16%/19% shrinkage compensation, and a calibrated viscoplastic FEA distortion model. It also documents the green-strength failure window that will bite an LCM Cu part.
  -
    - **citation**: Bai Y., Williams C.B., 'An Exploration of Binder Jetting of Copper', Proc. Solid Freeform Fabrication Symposium, Austin TX, 2014, pp. 793-814.
    - **url**: https://repositories.lib.utexas.edu/handle/2152/88789
    - **why**: The foundational quantitative study of Cu sintering from a binder-based green body: powder PSDs, packing densities, full sintering matrices (1060-1090 C, 2-8 h), the decisive air-vs-H2 comparison (52.9% vs 78.2% TD), and the oxide-reduction-before-pore-closure rule with an explicit 700 C hold.
  -
    - **citation**: Cillessen D.E., 'Lithography-Based Additive Manufacturing of Ceramics and Metals for Structural Integrity, Joining, and Multi-Material Integration', PhD dissertation, University of Texas at El Paso (2026). OSTI 3547197.
    - **url**: https://www.osti.gov/servlets/purl/3547197
    - **why**: Contains both a Lithoz CeraFab LCM alumina workflow (XY 1.22 / Z 1.28 scaling, air debind, LithaSol 20 cleaning) and an Incus Hammer Lab35 LMM metal workflow (55 vol% loading, 101XT binder, 25 um layers, 600 mJ/cm^2, XY 1.21 / Z 1.24, air debind to 345 C then H2 sinter). The closest published process analogue to the user's situation.
  -
    - **citation**: Stepien L., Gruber S., Greifzu M., Riede M., Roch A., 'Pure Copper: Advanced Additive Manufacturing', in Advanced Additive Manufacturing, IntechOpen (2022). DOI 10.5772/intechopen.103673.
    - **url**: https://www.intechopen.com/chapters/81649
    - **why**: Best single quantitative cross-process survey: binder-jet Cu density ladder (63.2 to 99.7% with HIP), Fraunhofer IWS bimodal dilatometry (12.4% vs 17.3% shrinkage, 987.5 C onset, 84.7% vs 52.6% IACS), the 63 vol% FFF filament route (950 C/90 min H2 -> 96%, 13% shrinkage), press-and-sinter baselines, IACS definitions, and the carbon/oxygen conductivity penalties.
  -
    - **citation**: 'Support-free sintering of 3D printed binder jet copper and stainless steel parts', Proc. Solid Freeform Fabrication Symposium 2022 (HP Labs).
    - **url**: https://repositories.lib.utexas.edu/handle/2152/117351
    - **why**: Quantified sag of unsupported Cu spans as a function of thermal cycle (<1 deg at 500 C to 20 deg at 1040 C/4 h) and showed multi-step profiles cut sag by only 33%. This is the validation dataset for a distortion model and the evidence that setters/coatings, not cycle tuning alone, are needed for overhangs.
  -
    - **citation**: NIST Chemistry WebBook SRD 69, Copper (CAS 7440-50-8), condensed-phase thermochemistry, from Chase M.W. Jr., NIST-JANAF Thermochemical Tables 4th ed., J. Phys. Chem. Ref. Data Monograph 9 (1998).
    - **url**: https://webbook.nist.gov/cgi/cbook.cgi?ID=C7440508&Units=SI&Mask=2
    - **why**: Verified Shomate coefficients for solid Cu (298-1358 K) and liquid Cu (1358-2843 K), plus CODATA S(298). Gives Cp(T) for the thermal solver with no fitting.
  -
    - **citation**: 'Measurement of the total hemispherical emittance of copper and of spectrally selective surfaces', Report COO-3151-80 (1978). DOI 10.2172/5716987.
    - **url**: https://www.osti.gov/servlets/purl/5716987
    - **why**: Source of the Davisson-Weeks total hemispherical emissivity relation for metals and of measured polished-Cu emittance data over 300-1050 K showing values of a few percent. Needed for any credible radiative furnace boundary condition on copper.
  -
    - **citation**: Swinkels F.B., Ashby M.F., 'A second report on sintering diagrams', Acta Metallurgica 29 (1981) 259-281. DOI 10.1016/0001-6160(81)90154-1. (Also Ashby M.F., 'A first report on sintering diagrams', Acta Metallurgica 22 (1974) 275, DOI 10.1016/0001-6160(74)90167-9.)
    - **url**: https://doi.org/10.1016/0001-6160(81)90154-1
    - **why**: The canonical sintering-mechanism-map papers, and the source of the Cu surface-diffusion constants that Frost & Ashby's Table 4.1 omits. DOI verified via Crossref; full text not obtained — this is the highest-priority document to acquire.
  -
    - **citation**: Surholt T., Herzig C., 'Grain boundary self-diffusion in Cu polycrystals of different purity', Acta Materialia 45 (1997) 3817-3823. DOI 10.1016/S1359-6454(97)00037-2.
    - **url**: https://doi.org/10.1016/s1359-6454(97)00037-2
    - **why**: The definitive tracer measurement of Cu grain-boundary self-diffusion, needed to replace the Frost & Ashby estimate (delta*D0b = b*D0v, Qb = 0.6*Qv) with real data. DOI verified; values not obtained.
  -
    - **citation**: Ott J., Burghardt A., Britz D., Muecklich F., 'Influence of porosity and impurities on the thermal conductivity of pressure-less sintered Cu powder green bodies', Powder Metallurgy 64 (2021) 85-96. DOI 10.1080/00325899.2021.1871806.
    - **url**: https://doi.org/10.1080/00325899.2021.1871806
    - **why**: The effective-property reference for porous sintered Cu, with the key finding that impurities (200 mg/kg Fe costs ~40 W/m/K) depress conductivity more than 2-5% porosity (~10 W/m/K). Paywalled; values above are from the IntechOpen summary.
  -
    - **citation**: Cano Cano S., Peritsch P., Bosters J., Anand A., Gierl-Mayer C., Harakaly G.A., 'Recent advances of Lithography-based Metal Manufacturing of copper', Euro PM2024 Proceedings, EPMA. DOI 10.59499/EP246281350. Affiliations: Incus GmbH and TU Wien (Institute of Chemical Technologies and Analytics).
    - **url**: https://www.publications.epma.com/product/recent-advances-of-lithography-based-metal-manufacturing-of-copper/
    - **why**: The only known published study of lithography-based vat-photopolymerisation copper. Abstract confirms feedstock evaluation across suppliers plus sintered thermal/electrical property measurement. Paywalled — buy it, or contact the authors; the TU Wien co-author (Gierl-Mayer) is a thermal-analysis specialist and the natural collaborator for the debinding work.
  -
    - **citation**: Jadhav S.D., Dadbakhsh S., Vleugels J., Hofkens J., Van Puyvelde P., Yang S., Kruth J.P., Van Humbeeck J., Vanmeensel K., 'Influence of carbon nanoparticle addition (and impurities) on selective laser melting of pure copper', Materials 12 (2019) 2469. DOI 10.3390/ma12152469.
    - **url**: https://doi.org/10.3390/ma12152469
    - **why**: Source of the 0.055 wt% C -> 39.2% IACS datum, the sharpest available quantification of the carbon-contamination penalty that binder-derived copper must avoid.
  -
    - **citation**: Vitos L., Ruban A.V., Skriver H.L., Kollar J., 'The surface energy of metals', Surface Science 411 (1998) 186-202. DOI 10.1016/S0039-6028(98)00363-X; and Olmsted D.L., Foiles S.M., Holm E.A., 'Survey of computed grain boundary properties in face-centered cubic metals: I. Grain boundary energy', Acta Materialia 57 (2009) 3694. DOI 10.1016/j.actamat.2009.04.007.
    - **url**: https://doi.org/10.1016/s0039-6028(98)00363-x
    - **why**: The two standard sources for Cu surface energy and grain-boundary energy respectively — required for sintering stress and dihedral angle. DOIs verified via Crossref; numeric values not obtained in this session and must not be quoted until they are.
